Repository: ADB4/sd22-bridge

# Substance Designer bridge for Claude

Lets Claude read and edit graphs in Adobe Substance 3D Designer 2022 (12.x) on Windows 10/11 and macOS. It has two parts:

- `designer_plugin/sd_claude_bridge` runs inside Designer. It opens a local socket on `127.0.0.1:9881` and executes commands on Designer's main thread. It needs nothing beyond Designer's own Python.
- `mcp_server/sd_designer_mcp.py` runs outside Designer under Python 3.10+. Claude Desktop (or Claude Code) starts it and it forwards tool calls to the plugin.

```
Claude Desktop --stdio--> sd_designer_mcp.py --127.0.0.1:9881--> plugin inside Designer --> sd API
```

File: skills/sd-material-research/references/materials/wood_planks.md (part 1 of 3)
# Sawn wood planks (decking, floorboards, cladding): reference sheet

> **Scope:** sawn boards in rows: decking and boardwalks, interior floorboards (strip, plank, tongue-and-groove),
> cladding (bevel/lap, board-and-batten, drop or barn siding). Softwoods (pines, Douglas-fir, western redcedar,
> redwood) and hardwoods (red and white oak, ipe). Unfinished, penetrating finishes (oil, water repellent,
> semitransparent stain) and film finishes (paint, solid stain, varnish); new to heavily weathered. **Not covered:**
> plywood and OSB (unprotected face veneer can be destroyed within 10 years [4]), laminate and engineered look-alikes,
> logs, end-grain blocks, wood-plastic composites, shingles and shakes. Species-specific detail (e.g. cedar
> extractive staining) is left to live research.
> **Researched:** 2026-10-02, revised 2026-10-03. **Confidence:** erosion, relief, shrinkage, hardness, layout codes,
> knot limits and gloss readings are measured or code values (USDA FPL, IRC, NWFA, NLGA, papers). Cup magnitudes are
> lab values on offcuts. North American species colours, roughness (derived from gloss by a stated model), and check,
> halo and wear sizes are estimates, marked (est.). physicallybased.info has no wood entries [37].

Every number carries a source tag `[n]` (see Sources) or `(est.)` with a one-line reason.
Give ranges rather than single values, and say which variant or region a value applies to.

## 0. Physical summary
A sawn plank is a slice through a log's growth-ring structure: nested conical shells of low-density earlywood and
dense latewood (latewood can be more than 3x as dense as earlywood in the same southern pine ring [19]), crossed by
radial rays and by branches (knots) that run out from the pith. The saw fixes the figure on each face, and
installation fixes each board's footprint, the gaps or overlaps between boards, and the fastener rows over joists or
studs. Aging then acts on each board separately. Four facts are most often wrong in procedural versions.
(1) **Weathering removes wood from the board and reveals more of the same board.** Earlywood erodes faster than
latewood, so latewood ridges, knots and fastener heads end up standing proud because the wood around them went down.
Relief is only about 0.1-0.35 mm after 6 years on a deck (from the 6-year rates in [3]) and 0.55-0.9 mm after 16
years on a south-facing wall [1]. (Young boards also show raised grain without any loss: crushed latewood recovers
when planed wood takes up water [40].)
(2) **The weathered skin has two layers.** A thin grey, leached, fungus-coloured fibre layer sits on a yellow-brown
photodegraded zone; fresh-coloured wood starts only 0.5-2.5 mm down [12][13][15]. Light abrasion shows brown, not
fresh wood. Fresh wood differs from grey in hue and saturation, not always in lightness: pale pine is lighter than
grey, while cedar, redwood and ipe can be darker.
(3) **Wear and erosion round the arrises and hollow the faces of the boards. They never widen the gap.** Gap width
is set by the layout and by the board's moisture content. The gap shows what is beside and below the board (joist
tops, darkness, debris), never "more gap".
(4) **Grey is not a uniform desaturation.** It forms only where light, rain (which leaches the photodegraded lignin)
and dark fungi act together [12][14]. Faces under eaves, behind battens and inside lap overlaps stay brown or keep
their original colour [4][14]; in humid climates sheltered faces go dark and blotchy from mildew instead [4].
Interior floors darken and amber; they never go grey (est., no rain leaching and no fungal colonisation [12][14]).

## 1. Construction and layout

### 1.1 The board itself (what the saw fixes)
- **Ring angle.** Rings at 0-45 deg to the wide face = plainsawn (flat-grain, slash-grain). Rings at 45-90 deg =
  quartersawn (edge- or vertical-grain). Hardwood with rings at 30-60 deg is sometimes called bastard-sawn [5].
  Oak flooring is sold as plainsawn, quartersawn (50% quartered character) or rift (75% rift character) [7].
- **Flat-sawn figure.** Each conical growth shell meets a flat face along a U or V curve, so plainsawn faces show
  nested "cathedral" arches in the middle of the face. Near the edges the face is far from tangential to the rings [5],
  so the lines become straighter and tighter (rift-like runout). Geometry (derived): with ring width w and ring-to-face
  angle theta, the band width seen on the face is w / sin(theta). At the arch apex theta is near 0 and the bands
  widen into "flames". At theta = 90 deg (quartersawn) the bands are their true width. Because the log tapers,
  the arch apexes point toward the top of the tree, spaced along the board at roughly w / (radial taper per unit
  length), e.g. 3 mm / 0.005 = 0.6 m (est.: the International 1/4-inch log rule assumes 1/2 in of diameter per
  4 ft, about 5 mm of radius per m; taper-sawn outer boards see less).
- **Quartersawn figure.** Parallel straight stripes. Oak adds ray "fleck" (silver grain) [7]. Oak rays are several
  cm high [5]: more than 32 mm in the white-oak group and less than 25 mm in red oak [33]. On plainsawn oak, rays show
  as short dark ticks along the grain (est.).
- **Earlywood and latewood.** The transition is abrupt in southern yellow pine, Douglas-fir, larch and redwood, and
  gradual in western redcedar, spruce and true firs [5]. Southern pine specific gravity is 0.21-0.35 for earlywood
  and 0.56-0.72 for latewood [19]. "Dense" southern pine has at least 6 rings per inch (ring 4.2 mm or less) and at
  least 1/3 latewood, or at least 4 rings per inch with at least 1/2 latewood [20]. Western redcedar and redwood have
  thin latewood bands; southern pine and Douglas-fir have wide ones [1][4].
- **Sapwood and heartwood.** Sapwood is the light band next to the bark [5], one pale edge stripe or a whole pale
  board. Widths: WRC up to 2.5 cm (nearly white); redwood narrow (almost white); DF narrow in old growth, up to 7 cm
  in second growth; southern pine 2-5 cm, wide in second growth; oak 2-5 cm; ipe wide, yellowish-grey and sharply
  defined [10]. Sapwood carries no extractives, so it never bleeds tannin [4].
- **Knots.** On flat-sawn faces knots are round or oval; on quartersawn faces they are cut lengthwise as spike knots
  [5]. Intergrown ("red", live) knots are continuous with the stem wood and disturb the grain more. Encased ("black",
  dead) knots are not continuous with it [5]; they can loosen in drying [8] and fall out as knot holes [21].
  Pine knots cluster in whorls along the length (est., at the annual height growth, about 0.3-1 m).
- **Slope of grain.** Fibres not parallel to the long edge run out of the edge diagonally. The FPL example board has a
  slope of 1 in 7 [5]. Spiral and interlocked grain cannot be sawn straight [5]. Ipe is often narrowly interlocked
  [10], which gives ribbon stripes on quartersawn faces (est.).
- **Machined surface.** Planed (S4S) faces carry knife marks: 13-15 per inch from an ordinary planer and 21-22 per
  inch for AWI millwork (1.2-2.0 mm pitch) [34]. Rough-sawn faces carry saw marks across the board: straight from a
  band saw, arcs from a circular saw (est., a few mm pitch). Grades allow light "skips" (unplaned spots) [21].
  Radius-edge decking (RED) has edge radii of 6.4 mm at 25 mm thick and 9.5 mm at 38 mm thick [7]. Dimension lumber
  has eased edges of about 3 mm (est.).

### 1.2 Decking and boardwalks
- Boards: 5/4 RED at 25 x 140 mm or 2x6 at 38 x 140 mm, 2.4-4.9 m long [7]. Do not exceed 6-inch nominal
  (140 mm actual) to limit cupping [24]. For best resistance to cupping, width should be at most 8x thickness [4].
- Joists at 12, 16 or 24 in on centre. Maximum spacing: 1-1/4 in decking 16 in (406 mm) multispan, 12 in single
  span; 2 in decking 24 in (610 mm); diagonal decking 12 and 24 in [22]. Installers limit RED to 16 in [24].
- Each board bears on at least 3 joists [23]. **Two nails or two screws at every joist** [22][23] (one for boards
  2 in wide, two for 4 in and wider [29]). Fasteners sit about 19-25 mm in from each edge (est., common practice to
  avoid edge splits). Pre-drill any fastener within 6 in (152 mm) of a board end [24]. Hidden clips show none.
- Gaps: wet lumber goes down tight and dries to about 1/8 in (3 mm) [23]; dry boards are spaced about 1/8 in [24].
  UC ANR recommends at least 1/4 in (6 mm), noting that debris still collects in square-edged gaps; bevelled
  (undercut) edges let it fall through [32].
- Butt joints land on doubled joists so each end has full bearing, and they are staggered row to row [24][32].
  Decking overhangs the rim by about 25-50 mm (est.; no code limit was found [22][23]).
- Ring orientation: SFPA tells installers to lay boards bark-side up [24]; FPL says to expose flat-grain siding
  bark-side out [4]; others say lay the best face up, because in service the moisture gradient decides the cup [39].
  Trials found bark-side-up deck boards cupped and checked more, while pith-side-up boards shelled [17][18]. Real
  decks mix both (est.).

### 1.3 Interior floorboards
- Strip: 19 mm (3/4 in) thick; face widths 38, 51, 57 and 83 mm; random lengths from 0.23 to 2.6 m. Average lengths
  by oak grade: Clear 1.14 m, Select 0.99 m, No. 1 Common 0.84 m, No. 2 Common 0.69 m [7]. Plank is 3 in (76 mm)
  and wider [25].
- Tongue-and-groove, end-matched [7]. Blind-nailed through the tongue every 8-10 in (solid strip) or 6-8 in (solid
  plank), and 1-3 in from every end joint [25]. **No fastener shows on the face** except face nails on the start and
  finish rows: every 10-12 in on strip, 8-10 in on plank [25]. Old wide-plank floors are often face-nailed in rows on
  the joists (est.).
- End joints: stagger row to row by at least twice the board width (6 in for 3 in boards, 10 in for 5 in plank)
  [25]; the 2007 guide gave at least 6 in (152 mm) for strip [26]. Use max(152 mm, 2 x width). Distribute lengths
  randomly from several bundles. Avoid H-joints, visible stair-steps and equal offsets in successive rows [25].
- Seasonal movement: a 2-1/4 in board changing 1/16 in (1.6 mm) adds up to an inch over 16 boards [26]. NWFA uses a
  red oak DCC of 0.00369 per % MC per inch [25]; FPL gives 0.00304 tangential and 0.00137 radial for northern red
  oak (6-14% MC) [8]: use the FPL values for plainsawn and quartersawn boards respectively. Vertical-grain flooring
  wears more evenly and its joints open less [7]. A dry-season joint opens onto the unfinished tongue (est.).

### 1.4 Cladding
- **Bevel (lap) siding.** Overlap 1 in for 4-6 in nominal, 1 to 1-1/8 in for 8 in, 1 to 1-1/2 in for 10 in and 1-2 in
  for 12 in. One nail per piece per stud, at most 24 in on centre, placed just above the overlap so it never pierces
  two courses. Butt joints are staggered and fall on studs [27]. Exposure = actual width - overlap. A 6 in nominal
  board (140 mm actual, est.) at 1 in overlap gives about 115 mm.
- **Board-and-batten.** Real Cedar: 6 in boards spaced 1/2 in (13 mm) apart with battens lapping each board by at
  least 1/2 in, more for wider boards; 1x3 battens (64 mm) over 1x10 boards (235 mm) is a suggested combination
  (1 in lap per side at a 1/2 in gap). Boards up to 6 in take one centre nail per bearing; boards 8 in and wider take
  two nails 2-1/2 to 3 in apart. Each batten nail passes through the gap between the boards [28].
- **Drop, rustic or barn siding.** Often flat-grain and often knotty grades [4][7]. Barn boards are usually
  rough-sawn and 150-300 mm wide, with gaps from drying shrinkage (est.). Rainscreen furring is 9-19 mm [4].

### 1.5 What the layout fixes
These footprints are set at construction, and no aging process may change them: board edge lines at the as-built top
plane, gap widths (at a given moisture state), end-joint positions, joist and stud lines and the fastener positions
on them, siding course and butt lines, overlap zones, batten footprints and tongue-and-groove lines. Inside each board
the saw also fixes the ring field, the sapwood/heartwood zones and the knot positions. The installation and
maintenance history fixes a **per-board finish state** (bare, penetrating finish fresh or worn, film) and board age
(replaced boards are newer): these are layout-level attributes, because boards are replaced and refinished as units
or in areas, not by a noise (est.). Moisture state (gap width, cup, raised grain, knot shrinkage) is a separate
per-variant **state** parameter, applied the same way to the `nowear` comparison render.

## 2. Dimensions and scale
| Feature | Typical | Range | Variant / notes | Source |
|---|---|---|---|---|
| Deck board width | 140 mm | 89-140 mm | RED 3-1/2 to 5-1/2 in actual | [7] |
| Deck board thickness | 25 / 38 mm | 19-38 mm | 5/4 RED / 2x; ipe about 19-21 mm (est.) | [7] |
| Deck board length | 3.6 m | 2.4-4.9 m | joints only over (doubled) joists | [7][24] |
| Deck gap (side) | 3 mm | 3-6 mm | after drying; 6 mm recommended minimum | [23][24][32] |
| Joist spacing | 406 mm | 305-610 mm | 16 in for 5/4, 24 in for 2x | [22][24] |
| Fasteners per board per joist | 2 | 0-2 | 1 only for 2 in boards; 0 on the face with hidden clips | [22][29] |
| Fastener head diameter | 8 mm | 7-9 mm | #8-#10 screw, 8d-10d nail (est., typical sizes) | (est.) |
| RED edge radius | 6.4 mm | 6.4-9.5 mm | 25 mm / 38 mm thick | [7] |
| Floor strip face width | 57 mm | 38-83 mm | 2-1/4 in most common (est.) | [7] |
| Floor plank width | 127 mm | 76-305 mm | 76 mm minimum; wide plank above 150 (est.) | [25] |
| Floor board length | 0.84 m mean | 0.23-2.6 m | mean 0.69-1.14 m by grade | [7] |
| Floor end-joint stagger | 2 x width, at least 152 mm | 152-254 mm | strip / 127 mm plank | [25][26] |
| Floor seasonal gap | 0.5 mm (est.) | 0-1.6 mm | 57 mm strip; 1.6 mm is the NWFA width-change example | [26] |
| Bevel siding overlap | 25 mm | 25-50 mm | by board width | [27] |
| Board-and-batten gap / batten | 13 / 64 mm | batten lap 13 mm or more per side | 6 in boards; 1x10 + 1x3 suggested | [28] |
| Ring width | 3 mm | 0.5-8 mm (ends est.) | dense SYP 4.2 mm or less; tested pines 2.5-4 mm; old growth near 1 (est.) | [3][20] |
| Latewood band | 1 mm | 0.2-3 mm | ring width x latewood fraction 1/3-1/2; thin in WRC/redwood | [1][20] |
| Oak ray height (fleck) | 30 mm | 10-50 mm (ends est.) | white oak over 32, red oak under 25; "several cm" | [5][33] |
| Knot, 2 Common, 6 in board | 64 mm red | black 25 mm | 1 Common 44 mm; 3 Common 76 mm, holes 32 mm | [21] |
| Knot, 2 Common, 8 in board | 76 mm red | black 32 mm | face knot holes only from 3 Common; 1 and 2 Common allow an occasional 10-19 mm edge slough-knot hole | [21] |
| Knife-mark pitch | 1.5 mm | 1.2-2.0 mm | 13-22 marks per inch | [34] |
| Weathering check | 1 x 100 mm | 0.2-2 x 20-300 mm | depth up to 1/3 thickness (est., typical photos) | (est.) |
| Deck board cup (free, lab) | 1.4 mm | 0.4-1.6 mm | 400 mm offcuts, 136 x 35 mm, DF/hemlock/spruce, conditioning room 1-8 months; fastened boards outdoors cupped less | [17] |
| Erosion, vertical | 6 mm/century | 4-12 mm/century | south-facing; WRC fastest | [1][2][4][12] |
| Erosion, horizontal | 7 mm/century (est.) | 6.5-10.6 (est.) | softwoods: 0-6 year EW/LW means extrapolated (DF 6.5, SP 7.3, WRC 10.6); [3] gives no averages; red oak 11 flagged unreliable | [3] |
| Earlywood-latewood relief | 0.5 mm | 0.17-0.91 mm | 4-16 years, vertical; WRC/redwood level off at 0.5-0.65 | [1] |
| Grey leached layer S1 | 0.1 mm (est.) | 0.05-0.2 mm (est.) | light penetration 66-279 um, photodegradation 50-300 um (lab, sugi) | [13] |
| Colour-change depth (S1 + S2) | 1 mm | 0.5-1.3 mm (12 months); 0.05-2.5 mm general | sanded until Delta E* < 3 | [15] |
| Paint film (primer + 2 coats) | 110 um | 89-127 um | 3.5-5 mils | [30] |
| Clear floor finish film | 75 um | 50-100 um | 3 coats (est., typical) | (est.) |
| Iron-stain halo radius | 8 mm | 3-15 mm | around steel fasteners (est., photos) | (est.) |
| Carpenter-bee hole | 13 mm | - | unfinished softwood out of sun | [9] |
| Beetle exit holes | 1.5 mm | 0.8-7 mm | powderpost and others | [9] |

**Recommended tile sizes at 2048 px.** A tile must hold whole board pitches across, whole joist or stud spans, and
whole siding courses, and the gap must be at least 2-3 px wide.
- **Decking, standard: 2.4 m (1.17 mm/px).** 16 boards at 150 mm pitch (145 mm board + 5 mm gap = 4.3 px) and
  6 joist spans of 400 mm. For exact imperial use 2.4384 m: 6 spans of 406.4 mm and 17 boards at 143.4 mm with a
  3 mm gap (2.5 px, borderline). Board lengths are whole multiples of the joist spacing (3 spans or more [23]).
- **Decking, close-up: 1.2 m (0.59 mm/px).** 8 boards at 150 mm and 3 spans of 400 mm. Wide latewood lines are
  1-5 px and checks 1-3 px wide; thin WRC latewood is still sub-pixel.
- **Detail tile: 0.6 m (0.29 mm/px).** 4 boards at 150 mm; no joints, joists or fasteners (it samples faces only,
  est.). Use it to measure earlywood/latewood relief, raised grain, knife marks and grain orientation.
- **Strip floor: 1.143 m (0.56 mm/px).** 20 strips of 57.15 mm. Use random lengths and at least 152 mm (272 px)
  stagger. A 1 mm winter gap is 1.8 px, so carry it in normal and AO too. **Plank floor: 1.524 m**, 12 planks of
  127 mm (0.74 mm/px), stagger at least 254 mm [25].
- **Bevel siding: 1.2192 m (0.60 mm/px).** 12 courses at 4 in (101.6 mm) exposure (6 in board, 1.5 in overlap) and
  3 stud spacings of 16 in, so the nail rows wrap. Or 8 courses at 6 in exposure with 8 in boards lapped 1-1/4 in,
  slightly more than the 1 to 1-1/8 in guidance [27].
- **Board-and-batten: 1.981 m (0.97 mm/px).** 8 pitches of 9.75 in (1x10 + 1/2 in gap), nail rows at 3 equal girt
  spacings (est.). **Barn siding:** 2.4-3.0 m, so random 150-300 mm widths do not repeat visibly (est.).
- Smallest features: a 3 mm gap needs 1.5 mm/px or finer, so tiles up to about 3 m (2 px). Earlywood/latewood lines
  of 0.5-3 mm are sub-pixel at 2.4 m: render them in normal and roughness and let albedo carry only the broad
  flat-sawn figure. Knife marks (1.2-2.0 mm pitch) go into height only at 0.5 mm/px or finer (at least 2.5 px per
  period); at coarser scales carry them as a slight across-grain roughness variation or omit them (est.), or they
  alias into moire. Checks under 1 mm wide become 1-2 px lines at mid-distance (wider than reality).

## 3. Layer model (stratigraphy)
Per board, top to bottom. Depths are below the as-built face.
| # | Layer | What it is | Depth | Appearance | Visible when |
|---|---|---|---|---|---|
| D | Deposits | dirt film, leaf/needle debris, mildew colonies, algae, moss, lichen; water film when wet | above face, 0-30 mm for moss (est.) | dark brown-grey, black speckle, green | weathered and distressed variants, shade, gaps |
| F | Film finish (optional) | paint 89-127 um [30]; floor varnish 50-100 um (est.); solid stain | above face | paint colour; clear film gives the wet-look saturation and gloss of [16][31] | until worn, cracked or peeled |
| P | Penetrating finish zone (optional) | oil, water-repellent preservative or semitransparent stain absorbed into the top of S2/W: no film [4][38] | inside the board, about 0.05-1 mm, deeper in earlywood, checks and end grain (est.) | darker and more saturated, like damp [16]; stain pigment tints the surface | until it weathers out (WRP about 1 year on decks [38]) |
| S1 | Grey leached layer | delignified, cellulose-rich fibres colonised by dark fungi; silver where fungi are suppressed [4][12] | 0.05-0.2 mm (est. from [13]) | grey or silver; rough, fibrous | exposed, rain-washed faces after 6-12 months [12] |
| S2 | Photodegraded zone | lignin photodegraded but not leached: yellowed or browned (dark woods first fade) [12][13] | to 0.5-1.3 mm after 12 months; 0.05-2.5 mm in general [15] | yellow-brown, derived from the board's own colour (est.) | sheltered faces; shallow wear, scuffs, light sanding, power washing, wasp stripping |
| W | Sound wood of the same board | heartwood or sapwood with the same ring field, knots and rays | from S2 down to the back face (19-38 mm) | species colour (section 7), knife or saw marks | new boards; deep chips, splits, gouges, full sanding |
| B | Back face | unexposed underside or back | full thickness | near-fresh colour, may be primed (siding back-priming [4]) | never from above, unless a board is missing |

Beneath and beside, per product:
- **Deck:** below a board is more board (25-38 mm), then the joist. Beside it is the gap, and through the gap you see
  the joist top (38 mm wide strips at the joist spacing), darkness, ground, or debris filling the gap.
- **Floor:** below is the subfloor; beside is a tight joint. A dry-season joint opens onto the unfinished tongue
  (est.). On worn or repeatedly sanded floors, once the wear layer above the tongue (about 6 mm on 19 mm strip, est.)
  is gone, the groove lip breaks away and the neighbour's tongue and the blind nails show: a named exception.
- **Lap siding:** below each course's butt edge is the top of the course beneath. That overlap zone is hidden and
  unweathered. Behind it are the sheathing and furring.
- **Board-and-batten:** the gap between boards is covered by a batten. Under the batten the board faces are
  unweathered: original height and original colour.

**Original surface envelope.** The as-built top surface of each board: its machined profile (edge radius, eased
edges, knife or saw marks, profiled grooves), plus that variant's moisture-state shape (cup or crown, raised grain,
knot shrinkage relief), which the `nowear` render also carries. Removal processes (erosion, wear, power washing,
sanding, checks, decay, chipping) can only go below it. Deposits (dirt, moss, mildew, film finish, water) sit above
it. A penetrating finish adds no height. Three things legitimately rise and need their own masks: lifted latewood
slivers from shelling [18], fastener heads backing out of the wood [4], and fibre "fuzz" (tens of um, est.).

```
DECK, section across boards (joist runs left-right under them)

   film (paint) <=0.13 mm; oil/stain soaks IN   dirt / needles / moss sit IN the gap, below the board tops
   S1 grey <0.2 mm, S2 brown to 0.5-2.5 mm  _______________          _______________
  r=6.4 mm radius edge                    /  BOARD A        \  gap   /  BOARD B       \
                                          |  same rings,    | 3-6 mm |  its own rings  |
                                          |  25-38 mm thick | (beside|  and colour     |
                                          |  (beneath: more |  A, not|                 |
                                          |   of board A)   | under) |                 |
                                          \_________________/        \_________________/
   ==================== joist top 38 mm (every 300-610 mm along the board) ====================
             between joists: darkness / ground / debris seen through the gap

FLOOR, tongue-and-groove (19 mm)          LAP SIDING (vertical section)
   finish film 50-100 um                     sheathing | course n: exposed face weathers
   ________________ ________________                   |\
  |   strip A      |   strip B       |                 | \  nail 25-35 mm above the butt (est.)
  |  wear layer ~6 |____tongue  _____|                 |  \
  |___________|_________|______|______                 |___\ <- butt edge = shadow line
   subfloor                                            |\  <- course n-1 top: 25-50 mm overlap,
                                                       | \    hidden, unweathered, original colour

BOARD-AND-BATTEN (plan section)
          batten 64 mm: covers the 13 mm gap and >=13 mm of each board
         ___________________
  ______|___________________|______
 | board A        |13 |     board B |   under the batten: original face height and colour
 |________________|mm_|_____________|   exposed face: grey, and eroded 4-10 mm per century [1][2]
  girts / sheathing                      so the covered strip becomes a raised, brown "weathering shadow"
```

## 4. Processes: aging, wear, damage, deposition

### 4.1 Photodegradation and colour change (fresh, then yellow-brown, then grey)
- **Mechanism:** UV and violet light degrade lignin in the top 50-300 um [13]. Photodegraded lignin yellows and
  browns the wood (S2). Rain leaches it from the very surface, leaving cellulose-rich fibres (S1), and
  black-pigmented fungi (Aureobasidium pullulans) colonise them, which reads as grey [12][13][14].
- **Acts on:** S1 and S2. **Removes / adds:** removes lignin and extractive colour; adds thin fungal pigment.
  **Reveals:** under S1 the yellow-brown S2 of the same board; fresh wood only below the colour-change depth
  (0.5-2.5 mm [15]). Wasps stripping the grey fibres leave warmer stripes [12]. Deep splits and chips show fresh
  colour until they re-weather. A cleaned, leached surface looks coloured when wet and silver when dry [38].
- **Never:** greys faces that rain does not wash (inferred: grey needs the leaching that [14] describes); they stay
  yellow-brown in dry climates and go blotchy dark grey from mildew in humid ones [4]. Never greys wood under intact
  paint, under battens or inside overlaps (a covered plywood strip stayed intact after 10 years [4]). Never greys
  interior floors (est., no leaching and no fungi [12][14]). Changes colour only; height loss is section 4.2.
- **Where:** sun- and rain-exposed faces. Exposure is harshest on south and west walls (northern hemisphere), where
  paint also fails first [4][30], and on horizontal or 45-degree faces [3]. A silvery grey forms where fungi are
  suppressed (hot arid climates, salty coastal air, some high mountains) [4][12]. In humid shade the grey is dark
  and blotchy [4].
- **Shape and scale:** edges between sheltered and exposed zones are sharp at hard edges (batten edge, overlap line)
  and graded under eaves, following the rain-wetting gradient (est.). Grey also covers latewood ridges and knots.
- **Progression:** stage 0 (minutes to weeks): light woods darken and yellow, dark woods fade [4][12]; Delta E*
  3-11 after 1 month [15]. Stage 1 (6-12 months): grey [12]; Delta E* 23-34 and L* down 16-31 after 12 months
  (pale European species) [15]. Stage 2 (several years): an even grey or silver patina, after which the appearance
  changes little [4]. Presets: new = stage 0 or none; weathered = 1-2; distressed = 2 plus biological darkening (4.5).
- **Interactions:** opens the surface to erosion (4.2) and checking (4.4); feeds mildew (4.5); paint adhesion falls
  after 2-3 weeks of exposure [4].
- **Signature per map:** albedo near neutral, L* about 40-62 depending on mildew (section 7), chroma C* below about
  6 (est. from [15]); roughness up (Ra 4-7 um rises to 8-25 um in 12 months [15]); no height change by itself.
- **Severity scale:** none for wood colour; use CIELAB Delta E* [15]. **Sources:** [4][12][13][14][15][30][38].

### 4.2 Surface erosion and differential relief (raised grain, knots and fasteners proud)
- **Mechanism:** loosened fibres wash away. The rate falls with density, so earlywood goes faster than latewood. Once
  latewood ridges are exposed they erode from the sides too, and thin bands break off, so the two rates converge
  (about 7 years in WRC and redwood; later in dense, wide-latewood DF and SP) [1][2].
- **Acts on:** S1, S2, then W. **Removes:** wood. **Reveals:** deeper wood of the same board and the same ring field.
  Latewood ridges, knots and fastener heads are left standing proud.
- **Never:** adds height; moves board edges or widens gaps; re-randomises the grain (the deeper slice cuts the same
  rings); erodes covered areas (under battens, overlaps, washers, intact paint) [4].
- **Where:** exposed faces. Erosion is about 2x faster at 45 deg than vertical; horizontal faces erode at about the
  45 deg rate or less, because degradation products and dirt shield them [3]. Arrises lose wood from two faces, so
  corners round (est., radius about equal to the eroded depth). Windborne sand, salt and ice abrade windward faces:
  on a pine box facing Antarctic blizzards, the soft layers were cut about 3 mm deep while the hard knotty fibres
  were barely touched [12].
- **Shape and scale:** vertical, south-facing, Wisconsin: 4.5 (SP), 6.0 (DF), 7.5 (redwood) and 9.5 (WRC) mm per
  century [1]; 4.0-6.0 for ponderosa, lodgepole, Engelmann spruce, hemlock and red alder [2]; about 6 on average
  [4]; WRC 12, DF 6, dense hardwoods 3 [12]. Horizontal, first 6 years, vertical-grain surfaces (earlywood/latewood,
  um/yr): DF 81/48, SP 102/44, WRC 135/77 [3] (red oak 114/105 is flagged by [3] as unreliable: large vessels and
  possible incipient decay). **Relief** (earlywood minus latewood), vertical: 0.17-0.30 mm at 4 years, 0.33-0.51 mm
  at 8 years and 0.55-0.91 mm at 16 years [1]. WRC levels off at 0.50-0.64 mm from 8 to 16 years and redwood reaches
  0.55 mm at 16; DF (0.91) and SP (0.83, partly decayed) are still rising at 16 years [1]. Horizontal softwoods: grows
  33-58 um/yr on vertical-grain and 13-47 um/yr on flat-grain faces [3]. Profile: valley-shaped earlywood and peaked
  latewood [1].
- **Early relief without removal (raised grain).** Planer knives crush hard latewood into the soft earlywood beneath;
  when the board later takes up water the crushed earlywood recovers and pushes the latewood up. It is worst on the
  pith side of flat-grain boards, grows over weeks after planing dry wood that then gets damp, and on edge grain the
  latewood stands out or sinks as the moisture content moves away from its value at planing [40]. FPL lists raised
  grain with checks as a main problem of unfinished decks [38]. No measured height was found: 0.05-0.3 mm (est.).
  Being a moisture-state shape of the planed surface, it belongs in the `nowear` render too.
- **Progression:** stage 1 (0-2 years): raised grain, fibres lifted, matte. Stage 2 (5-15 years): corrugation of
  0.2-0.6 mm, ridges catch grazing light. Stage 3 (decades): thin-latewood species (WRC, redwood) stay at about
  0.5-0.7 mm [1]; wide-latewood DF and SP keep diverging, 1-2 mm after many decades (est., extrapolated from [1]).
  Covered strips stand proud as weathering shadows, with a step equal to the total loss (4-10 mm per century,
  vertical [1][2]). Knots stand 0.5-2 mm proud after decades (est., limited by the total loss).
- **Interactions:** opens checks (4.4); loosens fasteners and leaves heads proud (4.7) [4]; traps dirt in the
  valleys (4.10). Decay speeds it up: the southern pine test boards decayed after 10-12 years [1].
- **Signature per map:** height = minus erosion weighted toward earlywood, reduced at knots and latewood; fine stripes
  in the normal along the grain; AO in the valleys; high roughness. Ridges catch highlights and valleys hold dirt
  (est.).
- **Severity scale:** none published; use erosion depth in um [1]. **Sources:** [1][2][3][4][12][38][40].

### 4.3 Moisture movement: shrinkage, gap change, cupping and crowning
- **Mechanism:** below fibre saturation (about 30% MC) wood shrinks and swells about 2x more tangentially than
  radially, and very little along the grain [6]. A moisture gradient through the board (sun-dried top, damp
  underside, finish on one side only) plus ring curvature makes boards cup or crown [4][6][39].
- **Acts on:** the whole board's shape. **Removes / adds:** nothing; it moves surfaces. **Reveals:** a wider gap,
  showing more of what is beside and below the board (joist top, debris, darkness); on T&G and shiplap, a strip of
  unweathered, unfinished tongue or lap (est.). Every point on a board edge moves together.
- **Never:** acts only on the skin; makes local holes; changes one board's width unevenly along its length (est.).
  It is a state of the layout, not wear.
- **Where:** decks, because sun keeps the top much drier than the air's RH suggests [4] while the underside sees damp
  air [39]. Floors over damp crawlspaces (est.). Siding with wet backs [4]. Flat-sawn boards cup and check more than
  quartersawn ones [4][5].
- **Direction:** in service on a deck the through-thickness gradient dominates and has the same sign for every
  board: the dry top shrinks, so boards cup edges-up in dry weather and flatten or crown after soaking rain [39].
  Ring curvature adds a per-board term: drying alone makes the bark-side face go concave (tangential about 2x radial
  [6]), so bark-side-up boards cup more and pith-side-up boards less [17][39]. Cup = edges above centre; crown =
  centre above edges [26].
- **Shape and scale:** width change = width x DCC x Delta MC. Tangential DCC per % MC: redwood 0.00205,
  WRC 0.00234, loblolly 0.00259, coast DF 0.00267, northern red oak 0.00304, white oak 0.00376 [8]. Ipe shrinks
  8.0% tangentially and 6.6% radially, green to ovendry [6]. Example: a 140 mm flat-sawn DF board drying from 19% to
  12% MC loses 2.6 mm of width (computed from [8]). Cup measured on 400 mm offcuts of ACQ-treated DF, hemlock and
  spruce (136 x 35 mm, flat-faced) drying in a conditioning room: 0.4 mm after 1 month and 1.4-1.6 mm after 6-8
  months; fastened boards weathered outdoors for 6 months cupped less; bark-side-up boards cupped more after
  weathering [17]. No cedar or pine was tested. Service cup: 0.2-1.5 mm (est., below the free lab values).
- **Knots.** Branch fibres in a face knot run through the thickness, where longitudinal shrinkage is tiny [6], while
  the board around them shrinks across its thickness; a dried board shows knots slightly proud and a wetted one
  slightly sunk, about 0.05-0.2 mm per face on 25 mm boards (est.: 25 mm x 0.0016 per % x 7% MC, split over two
  faces). This is a moisture-state shape, also in `nowear`.
- **Progression:** new: flat, design gaps. Weathered: seasonal gap swing, 0.2-1.5 mm cup (est.). Distressed:
  0.8-3 mm cup (est.), twisted ends, fasteners loosened [4].
- **Interactions:** cupped tops hold water, which feeds mildew, decay and dirt (4.5, 4.6, 4.10) [24]. The dry top
  shrinks and checks (4.4) [4]. Fast drying at ends causes end checks [8].
- **Signature per map:** height: a per-board low-frequency profile, edges up in the dry state, crowned in the wet
  state, magnitude varying 30-50% board to board (est., from ring orientation [17]). Normal: a broad gradient across
  each board. Dirt, AO and puddles collect at the low points (wet preset).
- **Severity scale:** grading rules limit cup qualitatively (very light, light) [21]. **Sources:**
  [4][5][6][8][17][21][24][26][39].

### 4.4 Weathering checks, end checks, splits and shelling
- **Mechanism:** the sun-dried surface shrinks past its elastic limit and fractures parallel to the grain [4].
  Photodegradation makes checking worse [17]. Checks start where cell walls change abruptly: growth-ring boundaries
  and ray/tracheid interfaces [12]. End checks come from fast drying at board ends [8]. Shelling is growth rings
  delaminating and lifting from pith-side-up faces [18].
- **Acts on:** face and ends, inside one board. **Removes:** nothing but crumbs; it opens a fissure. **Reveals:**
  shadow, then darker, less-weathered wood of the same board (est.), never the gap or the joist.
- **Never:** crosses board edges or carries on into the next board. Never runs across the grain on a face (cross-grain
  cracks come from paint or brown rot) [4][9]. Never appears on covered faces.
- **Where:** flat-grain faces more than vertical-grain [4][5]; centres of cathedral figure and boards cut near the
  pith (est.). Dense species check more than low-density ones [4]. Bark-side-up boards check more; pith-side-up
  boards shell [17][18]. End checks sit in the end zone. Splits start at fasteners near ends (which is why ends are
  pre-drilled) [24]. Encased knots check radially, loosen and drop out (knot holes, 4.12) [8][21].
- **Shape and scale:** 0.2-2 mm wide when dry and partly closed when wet, 20-300 mm long, up to 1/3 of the thickness
  deep (est.). End checks run radially on the end grain and 20-150 mm into the face (est.). On flat pith-side-up
  faces growth rings delaminate and lift, highest where rings meet the face at a low angle; profiled boards shed
  lanceolate latewood slivers (western larch) [18]; lift about 0.1-0.5 mm (est.).
- **Progression:** new: none, or only seasoning checks within grade limits (2 Common: 2 medium checks per 1x8x12 ft)
  [21]. Weathered: fine parallel checks on flat-grain faces. Distressed: wide checks, end splits, shelling.
- **Interactions:** water gets in, so decay follows (4.6). Dirt and mildew fill the checks. Paint cracks over them.
- **Signature per map:** height: narrow V-grooves along the grain; normal: sharp lines; AO and albedo: dark lines;
  roughness up. **Severity scale:** grading terms (small, medium, large checks; splits by length) [21].
  **Sources:** [4][5][8][9][12][17][18][21][24].

### 4.5 Mildew, mould, sapstain, algae, moss and lichen
- **Mechanism:** surface microfungi (mostly black, some red or green) grow on bare wood and on paint. Blue-stain
  fungi stain sapwood. Algae, mosses and lichens colonise weathered wood that stays damp [4][9][12].
- **Acts on:** the surface (deposit D) and sapwood (stain). **Adds:** pigment and biofilm; moss and lichen cushions.
  **Reveals:** nothing. Bleach and deck cleaners remove mildew [4][38]; sapstain goes into the sapwood and cannot be
  planed off [9].
- **Never:** erodes wood by itself [4]; grows evenly over sunny, rain-washed faces (est.); stains heartwood blue
  (stain fungi are mostly confined to sapwood [9]).
- **Where:** shaded, moist or protected areas: walls behind trees or shrubs where air is still, and dew-prone eaves
  and porch ceilings [4]. On decks: gaps with debris, board ends, cupped low points and shaded or north sides (est.).
  Drying oils (linseed, tung) feed mildew, especially on redwood and the cedars, so oiled wood darkens [4]. Water
  repellents without mildewcide stain blotchily [38]. Lichens grow on weathered decking [12].
- **Shape and scale:** mildew is blotchy dark-grey to black speckle; blue stain shows as radial wedges on end grain
  and as streaks or spots on faces [9]; moss cushions 5-30 mm across in gaps and along edges (est.).
- **Progression:** new: none. Weathered: mildew speckle in shade. Distressed: moss in gaps, green algae films, lichen
  rosettes on horizontal faces.
- **Interactions:** darkens the grey (4.1); grows with moisture, cupping and debris (4.3, 4.10); signals decay (4.6).
- **Signature per map:** albedo black speckle and green films; roughness high on moss; height moss up to a few mm
  (deposit mask). **Severity scale:** ASTM D3274, a non-linear pictorial scale of fungal, algal or dirt
  disfigurement [35]. **Sources:** [4][9][12][35][38].

### 4.6 Decay (rot)
- **Mechanism:** decay fungi need MC above fibre saturation (about 30%); air-dried wood at 20% or less does not decay
  [9]. Brown rot removes cellulose: the wood turns browner, cracks across the grain into cubes, shrinks and collapses.
  White rot removes lignin and cellulose: the wood bleaches, keeps its outline and feels spongy. Soft rot is shallow,
  on surfaces that are repeatedly wetted and dried [9].
- **Acts on:** W, starting at wet contact zones. **Removes:** wood (collapse, crumbs). **Reveals:** more decayed wood of
  the same board. Only in distressed variants does it break through to the joist (a named exception to 5.3).
- **Never:** starts in the middle of a sun-dried face (est.); occurs in wood kept at 20% MC or below [9].
- **Where:** board ends, butt joints, joist contact lines, fastener holes, gaps packed with debris, ground-contact ends
  and the bottom course of siding [9][32]. Contact surfaces hold water by capillarity and dry slowly [32].
- **Shape and scale:** brown cubes about 5-20 mm, sunk 1-5 mm (est.). It follows the wet zone: a band along a joist
  line or 50-300 mm in from an end (est.).
